Repository: Fratorhe/AblaNTIS-test-cases

# AblaNTIS-test-cases

## Overview

This dataset contains experimental and numerical test cases for ablative thermal protection systems (TPS), developed under the ESA GSTP project "Ablative TPS Numerical Test Cases Mathematical Code Assessment & Improvement" (contract no. 4000122914/18/NL/KML). The work was performed at the von Karman Institute for Fluid Dynamics and includes material characterization, plasma wind tunnel testing, and numerical simulations for code validation.

## Citation

**Dataset:**

> Turchi, A., Helber, B., Torres-Herrador, F., Fagnani, A., Magin, T.E., Chipperfield, L., Pascon, F., Ritter, H. (2025). *AblaNTIS-test-cases: Database for the ablative test cases of the AblaNTIS project* [Data set]. Zenodo. https://doi.org/xxxxxxx

**Article:**

> Turchi, A., et al. (2025). *Ablative material numerical test case series—From experimental tests to numerical results*. [Journal name], https://doi.org/yyyyyyy

## Commercial Use

We welcome academic use of this dataset. If you wish to use this dataset for commercial purposes, please contact the authors to request permission:


📧 Contact: fratorhe@nmsu.edu or helber@vki.ac.be

File: Material_dataset/Insulators/alumina.dat
-------------------------------------------------------------------------
Material properties for ALUMINA substructure material
-------------------------------------------------------------------------

Specific heat capacity (J/kg-K)
cp = 87.4609180616 + 3.1467711444 * T - 0.0032471325 * T^2 + 0.0000011752 * T^3

Isotropic conductivity W/m-K)
k = 0.0255089286 + 0.0001785714 * T

Density (kg/m^3)
rho = const = 400

Surface integral emissivity 
eps = const. = 0.8

File: Material_dataset/Insulators/graphite.dat
-------------------------------------------------------------------------
Material properties for GRAPHITE substructure materials
-------------------------------------------------------------------------

Specific heat capacity (J/kg-K)
cp = 878.5714286 + 0.305573593 * T + 0.0008625 * T^2 -5.01515E-07 * T^3 + 7.72727E-11 T^4

Isotropic conductivity W/m-K)
k = const = 92

Density (kg/m^3)
rho = const = 1720  

Surface integral emissivity 
eps = const. = 0.94
